Repository: miguelmaso/2026-TEM-paper

File: calibration/data/set 6 creep.csv
id;description;temp;stretch;time;stress
1101;Relaxation, 0ºC, 250%;273,15;3,5;60,84296828;242452,9254
1101;Relaxation, 0ºC, 250%;273,15;3,5;121,6910132;210743,1374
1101;Relaxation, 0ºC, 250%;273,15;3,5;182,539058;194198,9002
1101;Relaxation, 0ºC, 250%;273,15;3,5;243,3871029;184548,0951
1101;Relaxation, 0ºC, 250%;273,15;3,5;304,7021944;177285,3186
1101;Relaxation, 0ºC, 250%;273,15;3,5;360,4025738;170761,2308
1101;Relaxation, 0ºC, 250%;273,15;3,5;421,2506187;161110,4258
1101;Relaxation, 0ºC, 250%;273,15;3,5;482,0986636;154216,9936
1101;Relaxation, 0ºC, 250%;273,15;3,5;542,9467085;150080,9343
1101;Relaxation, 0ºC, 250%;273,15;3,5;603,7947533;144566,1885
1101;Relaxation, 0ºC, 250%;273,15;3,5;659,9621794;140430,1292
1101;Relaxation, 0ºC, 250%;273,15;3,5;720,8102243;136294,0699
1101;Relaxation, 0ºC, 250%;273,15;3,5;781,6582691;133536,6971
1101;Relaxation, 0ºC, 250%;273,15;3,5;842,506314;130779,3242
1101;Relaxation, 0ºC, 250%;273,15;3,5;903,3543589;126643,2649
1101;Relaxation, 0ºC, 250%;273,15;3,5;959,5217849;125264,5785
1101;Relaxation, 0ºC, 250%;273,15;3,5;1020,36983;122507,2056
1101;Relaxation, 0ºC, 250%;273,15;3,5;1081,217875;121128,5191
1101;Relaxation, 0ºC, 250%;273,15;3,5;1142,06592;118371,1463
1101;Relaxation, 0ºC, 250%;273,15;3,5;1202,913964;116992,4598
1101;Relaxation, 0ºC, 250%;273,15;3,5;1263,762009;115613,7734
1101;Relaxation, 0ºC, 250%;273,15;3,5;1319,929435;114235,087
1101;Relaxation, 0ºC, 250%;273,15;3,5;1380,77748;112856,4005
1101;Relaxation, 0ºC, 250%;273,15;3,5;1441,625525;112856,4005
1101;Relaxation, 0ºC, 250%;273,15;3,5;1502,47357;110099,0277
1101;Relaxation, 0ºC, 250%;273,15;3,5;1563,321615;110099,0277
1101;Relaxation, 0ºC, 250%;273,15;3,5;1619,489041;108720,3412
1101;Relaxation, 0ºC, 250%;273,15;3,5;1680,337086;107341,6548
1101;Relaxation, 0ºC, 250%;273,15;3,5;1741,185131;107341,6548
1101;Relaxation, 0ºC, 250%;273,15;3,5;1802,033176;105962,9684
1101;Relaxation, 0ºC, 250%;273,15;3,5;1862,88122;105962,9684
1101;Relaxation, 0ºC, 250%;273,15;3,5;1923,729265;104584,2819
1101;Relaxation, 0ºC, 250%;273,15;3,5;1979,896691;104584,2819
1101;Relaxation, 0ºC, 250%;273,15;3,5;2040,744736;103205,5955
1101;Relaxation, 0ºC, 250%;273,15;3,5;2101,592781;103205,5955
1101;Relaxation, 0ºC, 250%;273,15;3,5;2162,440826;103205,5955
1101;Relaxation, 0ºC, 250%;273,15;3,5;2223,288871;101826,9091
1101;Relaxation, 0ºC, 250%;273,15;3,5;2279,456297;101826,9091
1101;Relaxation, 0ºC, 250%;273,15;3,5;2340,304342;101826,9091
1101;Relaxation, 0ºC, 250%;273,15;3,5;2401,152387;100448,2226
1101;Relaxation, 0ºC, 250%;273,15;3,5;2462,000432;100448,2226
1101;Relaxation, 0ºC, 250%;273,15;3,5;2522,848476;100448,2226
1101;Relaxation, 0ºC, 250%;273,15;3,5;2583,696521;100448,2226
1101;Relaxation, 0ºC, 250%;273,15;3,5;2639,863947;99069,53619
1101;Relaxation, 0ºC, 250%;273,15;3,5;2700,711992;99069,53619
1101;Relaxation, 0ºC, 250%;273,15;3,5;2761,560037;97690,84975
1101;Relaxation, 0ºC, 250%;273,15;3,5;2822,408082;97690,84975
1101;Relaxation, 0ºC, 250%;273,15;3,5;2883,256127;97690,84975
1101;Relaxation, 0ºC, 250%;273,15;3,5;2944,104172;97690,84975
1101;Relaxation, 0ºC, 250%;273,15;3,5;3005,642633;96398,89197
1101;Relaxation, 0ºC, 250%;273,15;3,5;3061,119643;96312,16332
1101;Relaxation, 0ºC, 250%;273,15;3,5;3121,967687;96312,16332
1101;Relaxation, 0ºC, 250%;273,15;3,5;3182,815732;96312,16332
1101;Relaxation, 0ºC, 250%;273,15;3,5;3243,663777;96312,16332
1101;Relaxation, 0ºC, 250%;273,15;3,5;3299,831203;96312,16332
1101;Relaxation, 0ºC, 250%;273,15;3,5;3360,679248;96312,16332
1101;Relaxation, 0ºC, 250%;273,15;3,5;3421,527293;96312,16332
1101;Relaxation, 0ºC, 250%;273,15;3,5;3482,375338;96312,16332
1101;Relaxation, 0ºC, 250%;273,15;3,5;3543,223383;96312,16332
1102;Relaxation, 0ºC, 250%;297,15;3,5;58,65580448;117475,7282
1102;Relaxation, 0ºC, 250%;297,15;3,5;112,9185251;108800,1427
1102;Relaxation, 0ºC, 250%;297,15;3,5;173,8623941;105075,5423
1102;Relaxation, 0ºC, 250%;297,15;3,5;234,8062631;101661,3253
1102;Relaxation, 0ºC, 250%;297,15;3,5;291,0621421;99799,02509
1102;Relaxation, 0ºC, 250%;297,15;3,5;352,0060111;98247,10825
1102;Relaxation, 0ºC, 250%;297,15;3,5;412,9498801;97005,57478
1102;Relaxation, 0ºC, 250%;297,15;3,5;473,8937491;95453,65795
1102;Relaxation, 0ºC, 250%;297,15;3,5;534,837618;94522,50784
1102;Relaxation, 0ºC, 250%;297,15;3,5;597,5560081;93446,60194
1102;Relaxation, 0ºC, 250%;297,15;3,5;652,0373661;91729,05754
1102;Relaxation, 0ºC, 250%;297,15;3,5;712,981235;90487,52407
1102;Relaxation, 0ºC, 250%;297,15;3,5;773,925104;89866,75734
1102;Relaxation, 0ºC, 250%;297,15;3,5;835,8452138;88592,23301
1102;Relaxation, 0ºC, 250%;297,15;3,5;895,812842;88004,45713
1102;Relaxation, 0ºC, 250%;297,15;3,5;952,068721;87383,6904
1102;Relaxation, 0ºC, 250%;297,15;3,5;1013,01259;87073,30703
1102;Relaxation, 0ºC, 250%;297,15;3,5;1073,956459;86762,92366
1102;Relaxation, 0ºC, 250%;297,15;3,5;1134,900328;86142,15693
1102;Relaxation, 0ºC, 250%;297,15;3,5;1195,844197;85521,39019
1102;Relaxation, 0ºC, 250%;297,15;3,5;1256,788066;85521,39019
1102;Relaxation, 0ºC, 250%;297,15;3,5;1313,043945;85211,00683
1102;Relaxation, 0ºC, 250%;297,15;3,5;1373,987814;84900,62346
1102;Relaxation, 0ºC, 250%;297,15;3,5;1434,931683;84590,24009
1102;Relaxation, 0ºC, 250%;297,15;3,5;1495,875552;84279,85673
1102;Relaxation, 0ºC, 250%;297,15;3,5;1556,819421;83659,08999
1102;Relaxation, 0ºC, 250%;297,15;3,5;1613,0753;83659,08999
1102;Relaxation, 0ºC, 250%;297,15;3,5;1674,019169;83348,70662
1102;Relaxation, 0ºC, 250%;297,15;3,5;1734,963038;83348,70662
1102;Relaxation, 0ºC, 250%;297,15;3,5;1795,906907;83348,70662
1102;Relaxation, 0ºC, 250%;297,15;3,5;1856,850776;83038,32326
1102;Relaxation, 0ºC, 250%;297,15;3,5;1920,977597;82766,99029
1102;Relaxation, 0ºC, 250%;297,15;3,5;1974,050524;82727,93989
1102;Relaxation, 0ºC, 250%;297,15;3,5;2034,994393;82417,55652
1102;Relaxation, 0ºC, 250%;297,15;3,5;2095,938262;82417,55652
1102;Relaxation, 0ºC, 250%;297,15;3,5;2156,882131;82107,17315
1102;Relaxation, 0ºC, 250%;297,15;3,5;2217,826;82107,17315
1102;Relaxation, 0ºC, 250%;297,15;3,5;2280,244399;81553,39806
1102;Relaxation, 0ºC, 250%;297,15;3,5;2335,025748;81486,40642
1102;Relaxation, 0ºC, 250%;297,15;3,5;2395,969617;81176,02305
1102;Relaxation, 0ºC, 250%;297,15;3,5;2456,913486;81176,02305
1102;Relaxation, 0ºC, 250%;297,15;3,5;2517,857355;81176,02305
1102;Relaxation, 0ºC, 250%;297,15;3,5;2574,113234;81176,02305
1102;Relaxation, 0ºC, 250%;297,15;3,5;2635,057103;81176,02305
1102;Relaxation, 0ºC, 250%;297,15;3,5;2696,000972;81176,02305
1102;Relaxation, 0ºC, 250%;297,15;3,5;2756,944841;81176,02305
1102;Relaxation, 0ºC, 250%;297,15;3,5;2817,88871;80865,63969
1102;Relaxation, 0ºC, 250%;297,15;3,5;2881,466395;80582,52427
1102;Relaxation, 0ºC, 250%;297,15;3,5;2935,088458;80865,63969
1102;Relaxation, 0ºC, 250%;297,15;3,5;2996,032327;80865,63969
1102;Relaxation, 0ºC, 250%;297,15;3,5;3056,976196;80555,25632
1102;Relaxation, 0ºC, 250%;297,15;3,5;3117,920065;80555,25632
1102;Relaxation, 0ºC, 250%;297,15;3,5;3178,863934;80555,25632
1102;Relaxation, 0ºC, 250%;297,15;3,5;3235,119813;80555,25632
1102;Relaxation, 0ºC, 250%;297,15;3,5;3303,05499;80582,52427
1102;Relaxation, 0ºC, 250%;297,15;3,5;3357,007551;80244,87295
1102;Relaxation, 0ºC, 250%;297,15;3,5;3417,95142;79934,48958
1102;Relaxation, 0ºC, 250%;297,15;3,5;3478,895289;79934,48958
1102;Relaxation, 0ºC, 250%;297,15;3,5;3537,678208;80097,08738
1102;Relaxation, 0ºC, 250%;297,15;3,5;3603,665988;79611,65049
1103;Relaxation, 40ºC, 250%;313,15;3,5;72,28915663;94402,42057
1103;Relaxation, 40ºC, 250%;313,15;3,5;134,4345122;91501,6773
1103;Relaxation, 40ºC, 250%;313,15;3,5;195,195931;88567,19705
1103;Relaxation, 40ºC, 250%;313,15;3,5;255,9573497;86219,61285
1103;Relaxation, 40ºC, 250%;313,15;3,5;312,0448132;84752,37273
1103;Relaxation, 40ºC, 250%;313,15;3,5;372,8062319;84165,47668
1103;Relaxation, 40ºC, 250%;313,15;3,5;433,5676507;83578,58063
1103;Relaxation, 40ºC, 250%;313,15;3,5;494,3290694;82991,68458
1103;Relaxation, 40ºC, 250%;313,15;3,5;555,0904882;82698,23655
1103;Relaxation, 40ºC, 250%;313,15;3,5;611,1779516;82404,78853
1103;Relaxation, 40ºC, 250%;313,15;3,5;671,9393704;81524,44445
1103;Relaxation, 40ºC, 250%;313,15;3,5;732,7007891;81524,44445
1103;Relaxation, 40ºC, 250%;313,15;3,5;793,4622079;80937,5484
1103;Relaxation, 40ºC, 250%;313,15;3,5;854,2236266;80644,10038
1103;Relaxation, 40ºC, 250%;313,15;3,5;914,9850454;80644,10038
1103;Relaxation, 40ºC, 250%;313,15;3,5;971,0725088;80644,10038
1103;Relaxation, 40ºC, 250%;313,15;3,5;1031,833928;80644,10038
1103;Relaxation, 40ºC, 250%;313,15;3,5;1092,595346;80644,10038
1103;Relaxation, 40ºC, 250%;313,15;3,5;1153,356765;80644,10038
1103;Relaxation, 40ºC, 250%;313,15;3,5;1214,118184;80937,5484
1103;Relaxation, 40ºC, 250%;313,15;3,5;1270,205647;80937,5484
1103;Relaxation, 40ºC, 250%;313,15;3,5;1330,967066;80937,5484
1103;Relaxation, 40ºC, 250%;313,15;3,5;1391,728485;80937,5484
1103;Relaxation, 40ºC, 250%;313,15;3,5;1452,489904;80937,5484
1103;Relaxation, 40ºC, 250%;313,15;3,5;1513,251322;80937,5484
1103;Relaxation, 40ºC, 250%;313,15;3,5;1574,012741;80937,5484
1103;Relaxation, 40ºC, 250%;313,15;3,5;1630,100204;80937,5484
1103;Relaxation, 40ºC, 250%;313,15;3,5;1690,861623;80937,5484
1103;Relaxation, 40ºC, 250%;313,15;3,5;1751,623042;81230,99643
1103;Relaxation, 40ºC, 250%;313,15;3,5;1812,384461;80937,5484
1103;Relaxation, 40ºC, 250%;313,15;3,5;1873,145879;80937,5484
1103;Relaxation, 40ºC, 250%;313,15;3,5;1929,233343;80937,5484
1103;Relaxation, 40ºC, 250%;313,15;3,5;1989,994762;80937,5484
1103;Relaxation, 40ºC, 250%;313,15;3,5;2050,75618;80644,10038
1103;Relaxation, 40ºC, 250%;313,15;3,5;2111,517599;80644,10038
1103;Relaxation, 40ºC, 250%;313,15;3,5;2172,279018;80644,10038
1103;Relaxation, 40ºC, 250%;313,15;3,5;2233,040437;80644,10038
1103;Relaxation, 40ºC, 250%;313,15;3,5;2289,1279;80644,10038
1103;Relaxation, 40ºC, 250%;313,15;3,5;2349,889319;80350,65235
1103;Relaxation, 40ºC, 250%;313,15;3,5;2410,650738;80350,65235
1103;Relaxation, 40ºC, 250%;313,15;3,5;2471,412156;80350,65235
1103;Relaxation, 40ºC, 250%;313,15;3,5;2532,173575;80350,65235
1103;Relaxation, 40ºC, 250%;313,15;3,5;2588,261039;80350,65235
1103;Relaxation, 40ºC, 250%;313,15;3,5;2649,022457;80350,65235
1103;Relaxation, 40ºC, 250%;313,15;3,5;2709,783876;80644,10038
1103;Relaxation, 40ºC, 250%;313,15;3,5;2770,545295;80350,65235
1103;Relaxation, 40ºC, 250%;313,15;3,5;2831,306714;80350,65235
1103;Relaxation, 40ºC, 250%;313,15;3,5;2892,068132;80350,65235
1103;Relaxation, 40ºC, 250%;313,15;3,5;2948,155596;80350,65235
1103;Relaxation, 40ºC, 250%;313,15;3,5;3008,917014;80350,65235
1103;Relaxation, 40ºC, 250%;313,15;3,5;3069,678433;80350,65235
1103;Relaxation, 40ºC, 250%;313,15;3,5;3130,439852;80057,20433
1103;Relaxation, 40ºC, 250%;313,15;3,5;3191,201271;80057,20433
1103;Relaxation, 40ºC, 250%;313,15;3,5;3247,288734;80350,65235
1103;Relaxation, 40ºC, 250%;313,15;3,5;3308,050153;80057,20433
1103;Relaxation, 40ºC, 250%;313,15;3,5;3368,811572;80057,20433
1103;Relaxation, 40ºC, 250%;313,15;3,5;3429,57299;79763,7563
1103;Relaxation, 40ºC, 250%;313,15;3,5;3490,334409;79763,7563
1103;Relaxation, 40ºC, 250%;313,15;3,5;3551,095828;80057,20433
1104;Relaxation, 50ºC, 250%;323,15;3,5;68,33166833;89055,47226
1104;Relaxation, 50ºC, 250%;323,15;3,5;129,6330788;82614,09549
1104;Relaxation, 50ºC, 250%;323,15;3,5;190,5179566;80856,92323
1104;Relaxation, 50ºC, 250%;323,15;3,5;251,4028345;80271,19915
1104;Relaxation, 50ºC, 250%;323,15;3,5;312,2877123;79392,61302
1104;Relaxation, 50ºC, 250%;323,15;3,5;368,489138;78806,88893
1104;Relaxation, 50ºC, 250%;323,15;3,5;429,3740158;78806,88893
1104;Relaxation, 50ºC, 250%;323,15;3,5;490,2588936;78221,16484
1104;Relaxation, 50ºC, 250%;323,15;3,5;551,1437715;78221,16484
1104;Relaxation, 50ºC, 250%;323,15;3,5;612,0286493;77928,3028
1104;Relaxation, 50ºC, 250%;323,15;3,5;668,230075;77342,57871
1104;Relaxation, 50ºC, 250%;323,15;3,5;729,1149528;77342,57871
1104;Relaxation, 50ºC, 250%;323,15;3,5;789,9998307;77342,57871
1104;Relaxation, 50ºC, 250%;323,15;3,5;850,8847085;77635,44075
1104;Relaxation, 50ºC, 250%;323,15;3,5;911,7695863;77635,44075
1104;Relaxation, 50ºC, 250%;323,15;3,5;967,971012;77635,44075
1104;Relaxation, 50ºC, 250%;323,15;3,5;1028,85589;77635,44075
1104;Relaxation, 50ºC, 250%;323,15;3,5;1089,740768;77342,57871
1104;Relaxation, 50ºC, 250%;323,15;3,5;1150,625646;77635,44075
1104;Relaxation, 50ºC, 250%;323,15;3,5;1211,510523;77928,3028
1104;Relaxation, 50ºC, 250%;323,15;3,5;1272,395401;77928,3028
1104;Relaxation, 50ºC, 250%;323,15;3,5;1328,596827;77928,3028
1104;Relaxation, 50ºC, 250%;323,15;3,5;1389,481705;77635,44075
1104;Relaxation, 50ºC, 250%;323,15;3,5;1450,366583;77928,3028
1104;Relaxation, 50ºC, 250%;323,15;3,5;1511,25146;77928,3028
1104;Relaxation, 50ºC, 250%;323,15;3,5;1572,136338;77635,44075
1104;Relaxation, 50ºC, 250%;323,15;3,5;1628,337764;77635,44075
1104;Relaxation, 50ºC, 250%;323,15;3,5;1689,222642;77635,44075
1104;Relaxation, 50ºC, 250%;323,15;3,5;1750,10752;77635,44075
1104;Relaxation, 50ºC, 250%;323,15;3,5;1810,992397;77635,44075
1104;Relaxation, 50ºC, 250%;323,15;3,5;1871,877275;77635,44075
1104;Relaxation, 50ºC, 250%;323,15;3,5;1928,078701;77342,57871
1104;Relaxation, 50ºC, 250%;323,15;3,5;1988,963579;77342,57871
1104;Relaxation, 50ºC, 250%;323,15;3,5;2049,848457;77342,57871
1104;Relaxation, 50ºC, 250%;323,15;3,5;2110,733334;77342,57871
1104;Relaxation, 50ºC, 250%;323,15;3,5;2171,618212;77342,57871
1104;Relaxation, 50ºC, 250%;323,15;3,5;2232,50309;77049,71667
1104;Relaxation, 50ºC, 250%;323,15;3,5;2288,704516;77342,57871
1104;Relaxation, 50ºC, 250%;323,15;3,5;2349,589394;77049,71667
1104;Relaxation, 50ºC, 250%;323,15;3,5;2410,474271;76756,85462
1104;Relaxation, 50ºC, 250%;323,15;3,5;2471,359149;76756,85462
1104;Relaxation, 50ºC, 250%;323,15;3,5;2532,244027;76756,85462
1104;Relaxation, 50ºC, 250%;323,15;3,5;2588,445453;76756,85462
1104;Relaxation, 50ºC, 250%;323,15;3,5;2649,330331;76756,85462
1104;Relaxation, 50ºC, 250%;323,15;3,5;2710,215209;77049,71667
1104;Relaxation, 50ºC, 250%;323,15;3,5;2771,100086;77049,71667
1104;Relaxation, 50ºC, 250%;323,15;3,5;2831,984964;77049,71667
1104;Relaxation, 50ºC, 250%;323,15;3,5;2892,869842;76756,85462
1104;Relaxation, 50ºC, 250%;323,15;3,5;2949,071268;76756,85462
1104;Relaxation, 50ºC, 250%;323,15;3,5;3009,956146;76463,99258
1104;Relaxation, 50ºC, 250%;323,15;3,5;3070,841023;76756,85462
1104;Relaxation, 50ºC, 250%;323,15;3,5;3131,725901;76463,99258
1104;Relaxation, 50ºC, 250%;323,15;3,5;3192,610779;76463,99258
1104;Relaxation, 50ºC, 250%;323,15;3,5;3248,812205;76171,13054
1104;Relaxation, 50ºC, 250%;323,15;3,5;3309,697083;76171,13054
1104;Relaxation, 50ºC, 250%;323,15;3,5;3370,58196;76171,13054
1104;Relaxation, 50ºC, 250%;323,15;3,5;3431,466838;76171,13054
1104;Relaxation, 50ºC, 250%;323,15;3,5;3492,351716;76171,13054
1104;Relaxation, 50ºC, 250%;323,15;3,5;3553,236594;76171,13054
1105;Relaxation, 60ºC, 250%;333,15;3,5;61,85526474;85987,26115
1105;Relaxation, 60ºC, 250%;333,15;3,5;122,8838862;83088,67787
1105;Relaxation, 60ºC, 250%;333,15;3,5;183,6828897;80914,40353
1105;Relaxation, 60ºC, 250%;333,15;3,5;244,4818933;79671,96105
1105;Relaxation, 60ºC, 250%;333,15;3,5;300,6040504;78740,12919
1105;Relaxation, 60ºC, 250%;333,15;3,5;361,4030539;78118,90794
1105;Relaxation, 60ºC, 250%;333,15;3,5;422,2020575;77497,6867
1105;Relaxation, 60ºC, 250%;333,15;3,5;483,001061;76876,46546
1105;Relaxation, 60ºC, 250%;333,15;3,5;543,8000645;76565,85484
1105;Relaxation, 60ºC, 250%;333,15;3,5;604,5990681;75944,6336
1105;Relaxation, 60ºC, 250%;333,15;3,5;660,7212252;75323,41236
1105;Relaxation, 60ºC, 250%;333,15;3,5;721,5202287;74702,19112
1105;Relaxation, 60ºC, 250%;333,15;3,5;782,3192322;74391,5805
1105;Relaxation, 60ºC, 250%;333,15;3,5;843,1182358;74080,96988
1105;Relaxation, 60ºC, 250%;333,15;3,5;903,9172393;73770,35926
1105;Relaxation, 60ºC, 250%;333,15;3,5;964,7162429;73770,35926
1105;Relaxation, 60ºC, 250%;333,15;3,5;1020,8384;73459,74864
1105;Relaxation, 60ºC, 250%;333,15;3,5;1081,637403;73459,74864
1105;Relaxation, 60ºC, 250%;333,15;3,5;1142,436407;73459,74864
1105;Relaxation, 60ºC, 250%;333,15;3,5;1203,235411;73149,13802
1105;Relaxation, 60ºC, 250%;333,15;3,5;1264,034414;73149,13802
1105;Relaxation, 60ºC, 250%;333,15;3,5;1320,156571;72838,5274
1105;Relaxation, 60ºC, 250%;333,15;3,5;1380,955575;72838,5274
1105;Relaxation, 60ºC, 250%;333,15;3,5;1441,754578;72838,5274
1105;Relaxation, 60ºC, 250%;333,15;3,5;1502,553582;72527,91678
1105;Relaxation, 60ºC, 250%;333,15;3,5;1563,352585;72527,91678
1105;Relaxation, 60ºC, 250%;333,15;3,5;1624,151589;72527,91678
1105;Relaxation, 60ºC, 250%;333,15;3,5;1680,273746;72527,91678
1105;Relaxation, 60ºC, 250%;333,15;3,5;1741,07275;72217,30615
1105;Relaxation, 60ºC, 250%;333,15;3,5;1801,871753;72217,30615
1105;Relaxation, 60ºC, 250%;333,15;3,5;1862,670757;72217,30615
1105;Relaxation, 60ºC, 250%;333,15;3,5;1923,46976;72217,30615
1105;Relaxation, 60ºC, 250%;333,15;3,5;1979,591917;72217,30615
1105;Relaxation, 60ºC, 250%;333,15;3,5;2040,390921;71906,69553
1105;Relaxation, 60ºC, 250%;333,15;3,5;2101,189924;71906,69553
1105;Relaxation, 60ºC, 250%;333,15;3,5;2161,988928;71596,08491
1105;Relaxation, 60ºC, 250%;333,15;3,5;2222,787931;71906,69553
1105;Relaxation, 60ºC, 250%;333,15;3,5;2278,910089;71596,08491
1105;Relaxation, 60ºC, 250%;333,15;3,5;2339,709092;71596,08491
1105;Relaxation, 60ºC, 250%;333,15;3,5;2400,508096;71596,08491
1105;Relaxation, 60ºC, 250%;333,15;3,5;2461,307099;71596,08491
1105;Relaxation, 60ºC, 250%;333,15;3,5;2522,106103;71596,08491
1105;Relaxation, 60ºC, 250%;333,15;3,5;2582,905106;71596,08491
1105;Relaxation, 60ºC, 250%;333,15;3,5;2639,027263;71596,08491
1105;Relaxation, 60ºC, 250%;333,15;3,5;2699,826267;71596,08491
1105;Relaxation, 60ºC, 250%;333,15;3,5;2760,62527;71596,08491
1105;Relaxation, 60ºC, 250%;333,15;3,5;2821,424274;71906,69553
1105;Relaxation, 60ºC, 250%;333,15;3,5;2882,223277;71906,69553
1105;Relaxation, 60ºC, 250%;333,15;3,5;2943,022281;71906,69553
1105;Relaxation, 60ºC, 250%;333,15;3,5;2999,144438;71906,69553
1105;Relaxation, 60ºC, 250%;333,15;3,5;3059,943442;71906,69553
1105;Relaxation, 60ºC, 250%;333,15;3,5;3120,742445;71906,69553
1105;Relaxation, 60ºC, 250%;333,15;3,5;3181,541449;71906,69553
1105;Relaxation, 60ºC, 250%;333,15;3,5;3242,340452;71906,69553
1105;Relaxation, 60ºC, 250%;333,15;3,5;3298,462609;71906,69553
1105;Relaxation, 60ºC, 250%;333,15;3,5;3359,261613;71906,69553
1105;Relaxation, 60ºC, 250%;333,15;3,5;3420,060616;72217,30615
1105;Relaxation, 60ºC, 250%;333,15;3,5;3480,85962;72217,30615
1105;Relaxation, 60ºC, 250%;333,15;3,5;3541,658623;71906,69553
1105;Relaxation, 60ºC, 250%;333,15;3,5;3597,780781;71906,69553

File: calibration/data/set 8 coupled.csv
id;description;temp;voltage;vel;stretch;stress
701;23ºC, 0kV, 0.2s-1, 200%;296,15;0;0,2;1;8795,572869
701;23ºC, 0kV, 0.2s-1, 200%;296,15;0;0,2;1,05;198374,9092
701;23ºC, 0kV, 0.2s-1, 200%;296,15;0;0,2;1,1;332365,8189
701;23ºC, 0kV, 0.2s-1, 200%;296,15;0;0,2;1,15;426661,1427
701;23ºC, 0kV, 0.2s-1, 200%;296,15;0;0,2;1,2;500519,1544
701;23ºC, 0kV, 0.2s-1, 200%;296,15;0;0,2;1,25;559296,3753
701;23ºC, 0kV, 0.2s-1, 200%;296,15;0;0,2;1,3;613915,7603
701;23ºC, 0kV, 0.2s-1, 200%;296,15;0;0,2;1,35;659185,2421
701;23ºC, 0kV, 0.2s-1, 200%;296,15;0;0,2;1,4;698774,2226
701;23ºC, 0kV, 0.2s-1, 200%;296,15;0;0,2;1,45;732073,5149
701;23ºC, 0kV, 0.2s-1, 200%;296,15;0;0,2;1,5;763671,2682
701;23ºC, 0kV, 0.2s-1, 200%;296,15;0;0,2;1,55;790835,698
701;23ºC, 0kV, 0.2s-1, 200%;296,15;0;0,2;1,6;815853,0679
701;23ºC, 0kV, 0.2s-1, 200%;296,15;0;0,2;1,65;837156,5511
701;23ºC, 0kV, 0.2s-1, 200%;296,15;0;0,2;1,7;859753,6452
701;23ºC, 0kV, 0.2s-1, 200%;296,15;0;0,2;1,75;879898,5335
701;23ºC, 0kV, 0.2s-1, 200%;296,15;0;0,2;1,8;897885,9843
701;23ºC, 0kV, 0.2s-1, 200%;296,15;0;0,2;1,85;915566,7059
701;23ºC, 0kV, 0.2s-1, 200%;296,15;0;0,2;1,9;931203,0437
701;23ºC, 0kV, 0.2s-1, 200%;296,15;0;0,2;1,95;948855,7633
701;23ºC, 0kV, 0.2s-1, 200%;296,15;0;0,2;2;962155,4556
701;23ºC, 0kV, 0.2s-1, 200%;296,15;0;0,2;2,05;973738,7224
701;23ºC, 0kV, 0.2s-1, 200%;296,15;0;0,2;2,1;988212,1793
701;23ºC, 0kV, 0.2s-1, 200%;296,15;0;0,2;2,15;1001889,327
701;23ºC, 0kV, 0.2s-1, 200%;296,15;0;0,2;2,2;1014749,28
701;23ºC, 0kV, 0.2s-1, 200%;296,15;0;0,2;2,25;1025832,837
701;23ºC, 0kV, 0.2s-1, 200%;296,15;0;0,2;2,3;1037083,071
701;23ºC, 0kV, 0.2s-1, 200%;296,15;0;0,2;2,35;1050742,484
701;23ºC, 0kV, 0.2s-1, 200%;296,15;0;0,2;2,4;1060857,466
701;23ºC, 0kV, 0.2s-1, 200%;296,15;0;0,2;2,45;1070588,168
701;23ºC, 0kV, 0.2s-1, 200%;296,15;0;0,2;2,5;1082817,712
701;23ºC, 0kV, 0.2s-1, 200%;296,15;0;0,2;2,55;1094197,333
701;23ºC, 0kV, 0.2s-1, 200%;296,15;0;0,2;2,6;1103771,918
701;23ºC, 0kV, 0.2s-1, 200%;296,15;0;0,2;2,65;1113792,972
701;23ºC, 0kV, 0.2s-1, 200%;296,15;0;0,2;2,7;1122556,458
701;23ºC, 0kV, 0.2s-1, 200%;296,15;0;0,2;2,75;1134669,592
701;23ºC, 0kV, 0.2s-1, 200%;296,15;0;0,2;2,8;1145822,826
701;23ºC, 0kV, 0.2s-1, 200%;296,15;0;0,2;2,85;1154099,123
701;23ºC, 0kV, 0.2s-1, 200%;296,15;0;0,2;2,9;1163359,269
701;23ºC, 0kV, 0.2s-1, 200%;296,15;0;0,2;2,95;1176156,434
701;23ºC, 0kV, 0.2s-1, 200%;296,15;0;0,2;3;1173959,917
701;23ºC, 0kV, 0.2s-1, 200%;296,15;0;0,2;2,95;1103258,18
701;23ºC, 0kV, 0.2s-1, 200%;296,15;0;0,2;2,9;1056002,083
701;23ºC, 0kV, 0.2s-1, 200%;296,15;0;0,2;2,85;1012472,047
701;23ºC, 0kV, 0.2s-1, 200%;296,15;0;0,2;2,8;972746,9054
701;23ºC, 0kV, 0.2s-1, 200%;296,15;0;0,2;2,75;936577,6989
701;23ºC, 0kV, 0.2s-1, 200%;296,15;0;0,2;2,7;905538,856
701;23ºC, 0kV, 0.2s-1, 200%;296,15;0;0,2;2,65;875336,8415
701;23ºC, 0kV, 0.2s-1, 200%;296,15;0;0,2;2,6;842536,3137
701;23ºC, 0kV, 0.2s-1, 200%;296,15;0;0,2;2,55;810395,2292
701;23ºC, 0kV, 0.2s-1, 200%;296,15;0;0,2;2,5;781922,3686
701;23ºC, 0kV, 0.2s-1, 200%;296,15;0;0,2;2,45;753438,7977
701;23ºC, 0kV, 0.2s-1, 200%;296,15;0;0,2;2,4;723699,5096
701;23ºC, 0kV, 0.2s-1, 200%;296,15;0;0,2;2,35;692500,3127
701;23ºC, 0kV, 0.2s-1, 200%;296,15;0;0,2;2,3;665633,391
701;23ºC, 0kV, 0.2s-1, 200%;296,15;0;0,2;2,25;637945,8485
701;23ºC, 0kV, 0.2s-1, 200%;296,15;0;0,2;2,2;607075,8883
701;23ºC, 0kV, 0.2s-1, 200%;296,15;0;0,2;2,15;579379,2624
701;23ºC, 0kV, 0.2s-1, 200%;296,15;0;0,2;2,1;549376,7773
701;23ºC, 0kV, 0.2s-1, 200%;296,15;0;0,2;2,05;520780,0798
701;23ºC, 0kV, 0.2s-1, 200%;296,15;0;0,2;2;486768,1754
701;23ºC, 0kV, 0.2s-1, 200%;296,15;0;0,2;1,95;455029,0794
701;23ºC, 0kV, 0.2s-1, 200%;296,15;0;0,2;1,9;425029,387
701;23ºC, 0kV, 0.2s-1, 200%;296,15;0;0,2;1,85;393361,8556
701;23ºC, 0kV, 0.2s-1, 200%;296,15;0;0,2;1,8;355288,3175
701;23ºC, 0kV, 0.2s-1, 200%;296,15;0;0,2;1,75;314794,4077
701;23ºC, 0kV, 0.2s-1, 200%;296,15;0;0,2;1,7;281540,9477
701;23ºC, 0kV, 0.2s-1, 200%;296,15;0;0,2;1,65;242557,223
701;23ºC, 0kV, 0.2s-1, 200%;296,15;0;0,2;1,6;199818,0256
701;23ºC, 0kV, 0.2s-1, 200%;296,15;0;0,2;1,55;155049,1015
701;23ºC, 0kV, 0.2s-1, 200%;296,15;0;0,2;1,5;105770,9142
701;23ºC, 0kV, 0.2s-1, 200%;296,15;0;0,2;1,45;56951,24854
701;23ºC, 0kV, 0.2s-1, 200%;296,15;0;0,2;1,4;2671,443647
702;50ºC, 0kV, 0.2s-1, 200%;323,15;0;0,2;1;799,5975335
702;50ºC, 0kV, 0.2s-1, 200%;323,15;0;0,2;1,05;46980,20671
702;50ºC, 0kV, 0.2s-1, 200%;323,15;0;0,2;1,1;134378,3392
702;50ºC, 0kV, 0.2s-1, 200%;323,15;0;0,2;1,15;198829,2535
702;50ºC, 0kV, 0.2s-1, 200%;323,15;0;0,2;1,2;247649,4515
702;50ºC, 0kV, 0.2s-1, 200%;323,15;0;0,2;1,25;291155,1944
702;50ºC, 0kV, 0.2s-1, 200%;323,15;0;0,2;1,3;330101,8022
702;50ºC, 0kV, 0.2s-1, 200%;323,15;0;0,2;1,35;357642,0446
702;50ºC, 0kV, 0.2s-1, 200%;323,15;0;0,2;1,4;385254,7201
702;50ºC, 0kV, 0.2s-1, 200%;323,15;0;0,2;1,45;410139,8412
702;50ºC, 0kV, 0.2s-1, 200%;323,15;0;0,2;1,5;436640,8164
702;50ºC, 0kV, 0.2s-1, 200%;323,15;0;0,2;1,55;455327,4745
702;50ºC, 0kV, 0.2s-1, 200%;323,15;0;0,2;1,6;472419,8078
702;50ºC, 0kV, 0.2s-1, 200%;323,15;0;0,2;1,65;488533,5867
702;50ºC, 0kV, 0.2s-1, 200%;323,15;0;0,2;1,7;507742,9258
702;50ºC, 0kV, 0.2s-1, 200%;323,15;0;0,2;1,75;519883,9941
702;50ºC, 0kV, 0.2s-1, 200%;323,15;0;0,2;1,8;530804,107
702;50ºC, 0kV, 0.2s-1, 200%;323,15;0;0,2;1,85;546341,1026
702;50ºC, 0kV, 0.2s-1, 200%;323,15;0;0,2;1,9;555185,3298
702;50ºC, 0kV, 0.2s-1, 200%;323,15;0;0,2;1,95;566963,0585
702;50ºC, 0kV, 0.2s-1, 200%;323,15;0;0,2;2;578218,3487
702;50ºC, 0kV, 0.2s-1, 200%;323,15;0;0,2;2,05;585752,7118
702;50ºC, 0kV, 0.2s-1, 200%;323,15;0;0,2;2,1;594846,0203
702;50ºC, 0kV, 0.2s-1, 200%;323,15;0;0,2;2,15;605323,5334
702;50ºC, 0kV, 0.2s-1, 200%;323,15;0;0,2;2,2;615715,4585
702;50ºC, 0kV, 0.2s-1, 200%;323,15;0;0,2;2,25;625357,3314
702;50ºC, 0kV, 0.2s-1, 200%;323,15;0;0,2;2,3;629270,9167
702;50ºC, 0kV, 0.2s-1, 200%;323,15;0;0,2;2,35;635782,7075
702;50ºC, 0kV, 0.2s-1, 200%;323,15;0;0,2;2,4;645733,2867
702;50ºC, 0kV, 0.2s-1, 200%;323,15;0;0,2;2,45;655827,6047
702;50ºC, 0kV, 0.2s-1, 200%;323,15;0;0,2;2,5;658049,741
702;50ºC, 0kV, 0.2s-1, 200%;323,15;0;0,2;2,55;665234,3275
702;50ºC, 0kV, 0.2s-1, 200%;323,15;0;0,2;2,6;673033,127
702;50ºC, 0kV, 0.2s-1, 200%;323,15;0;0,2;2,65;682049,9559
702;50ºC, 0kV, 0.2s-1, 200%;323,15;0;0,2;2,7;691771,0369
702;50ºC, 0kV, 0.2s-1, 200%;323,15;0;0,2;2,75;694933,4016
702;50ºC, 0kV, 0.2s-1, 200%;323,15;0;0,2;2,8;702846,3195
702;50ºC, 0kV, 0.2s-1, 200%;323,15;0;0,2;2,85;709667,0191
702;50ºC, 0kV, 0.2s-1, 200%;323,15;0;0,2;2,9;713714,6687
702;50ºC, 0kV, 0.2s-1, 200%;323,15;0;0,2;2,95;722036,2129
702;50ºC, 0kV, 0.2s-1, 200%;323,15;0;0,2;3;722036,2129
702;50ºC, 0kV, 0.2s-1, 200%;323,15;0;0,2;2,95;692116,6324
702;50ºC, 0kV, 0.2s-1, 200%;323,15;0;0,2;2,9;663982,5144
702;50ºC, 0kV, 0.2s-1, 200%;323,15;0;0,2;2,85;639205,8034
702;50ºC, 0kV, 0.2s-1, 200%;323,15;0;0,2;2,8;625628,5412
702;50ºC, 0kV, 0.2s-1, 200%;323,15;0;0,2;2,75;610901,7868
702;50ºC, 0kV, 0.2s-1, 200%;323,15;0;0,2;2,7;593036,8108
702;50ºC, 0kV, 0.2s-1, 200%;323,15;0;0,2;2,65;569881,1727
702;50ºC, 0kV, 0.2s-1, 200%;323,15;0;0,2;2,6;556589,7823
702;50ºC, 0kV, 0.2s-1, 200%;323,15;0;0,2;2,55;538316,8964
702;50ºC, 0kV, 0.2s-1, 200%;323,15;0;0,2;2,5;519760,8901
702;50ºC, 0kV, 0.2s-1, 200%;323,15;0;0,2;2,45;502467,5429
702;50ºC, 0kV, 0.2s-1, 200%;323,15;0;0,2;2,4;485794,6462
702;50ºC, 0kV, 0.2s-1, 200%;323,15;0;0,2;2,35;473392,7198
702;50ºC, 0kV, 0.2s-1, 200%;323,15;0;0,2;2,3;454091,83
702;50ºC, 0kV, 0.2s-1, 200%;323,15;0;0,2;2,25;433165,5581
702;50ºC, 0kV, 0.2s-1, 200%;323,15;0;0,2;2,2;419995,4324
702;50ºC, 0kV, 0.2s-1, 200%;323,15;0;0,2;2,15;403727,2481
702;50ºC, 0kV, 0.2s-1, 200%;323,15;0;0,2;2,1;385871,1809
702;50ºC, 0kV, 0.2s-1, 200%;323,15;0;0,2;2,05;365597,7991
702;50ºC, 0kV, 0.2s-1, 200%;323,15;0;0,2;2;350116,0117
702;50ºC, 0kV, 0.2s-1, 200%;323,15;0;0,2;1,95;335200,0403
702;50ºC, 0kV, 0.2s-1, 200%;323,15;0;0,2;1,9;312665,5333
702;50ºC, 0kV, 0.2s-1, 200%;323,15;0;0,2;1,85;291826,7616
702;50ºC, 0kV, 0.2s-1, 200%;323,15;0;0,2;1,8;268846,2649
702;50ºC, 0kV, 0.2s-1, 200%;323,15;0;0,2;1,75;251723,9896
702;50ºC, 0kV, 0.2s-1, 200%;323,15;0;0,2;1,7;228723,1189
702;50ºC, 0kV, 0.2s-1, 200%;323,15;0;0,2;1,65;201375,4868
702;50ºC, 0kV, 0.2s-1, 200%;323,15;0;0,2;1,6;178947,1273
702;50ºC, 0kV, 0.2s-1, 200%;323,15;0;0,2;1,55;153738,7618
702;50ºC, 0kV, 0.2s-1, 200%;323,15;0;0,2;1,5;122148,4851
702;50ºC, 0kV, 0.2s-1, 200%;323,15;0;0,2;1,45;87872,20891
702;50ºC, 0kV, 0.2s-1, 200%;323,15;0;0,2;1,4;56407,5798
702;50ºC, 0kV, 0.2s-1, 200%;323,15;0;0,2;1,35;23775,86743
703;23ºC, 6kV, 0.2s-1, 200%;296,15;6000;0,2;1;0
703;23ºC, 6kV, 0.2s-1, 200%;296,15;6000;0,2;1,05;139252,4221
703;23ºC, 6kV, 0.2s-1, 200%;296,15;6000;0,2;1,1;274473,3633
703;23ºC, 6kV, 0.2s-1, 200%;296,15;6000;0,2;1,15;369851,4909
703;23ºC, 6kV, 0.2s-1, 200%;296,15;6000;0,2;1,2;441268,1779
703;23ºC, 6kV, 0.2s-1, 200%;296,15;6000;0,2;1,25;499417,0962
703;23ºC, 6kV, 0.2s-1, 200%;296,15;6000;0,2;1,3;549724,2546
703;23ºC, 6kV, 0.2s-1, 200%;296,15;6000;0,2;1,35;594477,0869
703;23ºC, 6kV, 0.2s-1, 200%;296,15;6000;0,2;1,4;633628,0011
703;23ºC, 6kV, 0.2s-1, 200%;296,15;6000;0,2;1,45;664863,7061
703;23ºC, 6kV, 0.2s-1, 200%;296,15;6000;0,2;1,5;694139,8848
703;23ºC, 6kV, 0.2s-1, 200%;296,15;6000;0,2;1,55;720772,1424
703;23ºC, 6kV, 0.2s-1, 200%;296,15;6000;0,2;1,6;745437,7621
703;23ºC, 6kV, 0.2s-1, 200%;296,15;6000;0,2;1,65;765199,5388
703;23ºC, 6kV, 0.2s-1, 200%;296,15;6000;0,2;1,7;788023,7671
703;23ºC, 6kV, 0.2s-1, 200%;296,15;6000;0,2;1,75;803579,9129
703;23ºC, 6kV, 0.2s-1, 200%;296,15;6000;0,2;1,8;824201,7548
703;23ºC, 6kV, 0.2s-1, 200%;296,15;6000;0,2;1,85;839037,7497
703;23ºC, 6kV, 0.2s-1, 200%;296,15;6000;0,2;1,9;855510,5014
703;23ºC, 6kV, 0.2s-1, 200%;296,15;6000;0,2;1,95;870523,6665
703;23ºC, 6kV, 0.2s-1, 200%;296,15;6000;0,2;2;881933,9733
703;23ºC, 6kV, 0.2s-1, 200%;296,15;6000;0,2;2,05;896382,2958
703;23ºC, 6kV, 0.2s-1, 200%;296,15;6000;0,2;2,1;909072,2227
703;23ºC, 6kV, 0.2s-1, 200%;296,15;6000;0,2;2,15;923565,7953
703;23ºC, 6kV, 0.2s-1, 200%;296,15;6000;0,2;2,2;932062,6838
703;23ºC, 6kV, 0.2s-1, 200%;296,15;6000;0,2;2,25;942544,772
703;23ºC, 6kV, 0.2s-1, 200%;296,15;6000;0,2;2,3;955522,51
703;23ºC, 6kV, 0.2s-1, 200%;296,15;6000;0,2;2,35;965169,5371
703;23ºC, 6kV, 0.2s-1, 200%;296,15;6000;0,2;2,4;976499,3631
703;23ºC, 6kV, 0.2s-1, 200%;296,15;6000;0,2;2,45;985945,9409
703;23ºC, 6kV, 0.2s-1, 200%;296,15;6000;0,2;2,5;993871,8531
703;23ºC, 6kV, 0.2s-1, 200%;296,15;6000;0,2;2,55;1003520,152
703;23ºC, 6kV, 0.2s-1, 200%;296,15;6000;0,2;2,6;1012931,666
703;23ºC, 6kV, 0.2s-1, 200%;296,15;6000;0,2;2,65;1022684,731
703;23ºC, 6kV, 0.2s-1, 200%;296,15;6000;0,2;2,7;1032292,589
703;23ºC, 6kV, 0.2s-1, 200%;296,15;6000;0,2;2,75;1042731,541
703;23ºC, 6kV, 0.2s-1, 200%;296,15;6000;0,2;2,8;1053069,474
703;23ºC, 6kV, 0.2s-1, 200%;296,15;6000;0,2;2,85;1059557,205
703;23ºC, 6kV, 0.2s-1, 200%;296,15;6000;0,2;2,9;1066247,062
703;23ºC, 6kV, 0.2s-1, 200%;296,15;6000;0,2;2,95;1078597,849
703;23ºC, 6kV, 0.2s-1, 200%;296,15;6000;0,2;3;1078597,849
703;23ºC, 6kV, 0.2s-1, 200%;296,15;6000;0,2;2,95;1025501,883
703;23ºC, 6kV, 0.2s-1, 200%;296,15;6000;0,2;2,9;970880,2879
703;23ºC, 6kV, 0.2s-1, 200%;296,15;6000;0,2;2,85;930870,0773
703;23ºC, 6kV, 0.2s-1, 200%;296,15;6000;0,2;2,8;891318,4533
703;23ºC, 6kV, 0.2s-1, 200%;296,15;6000;0,2;2,75;861205,3042
703;23ºC, 6kV, 0.2s-1, 200%;296,15;6000;0,2;2,7;825459,1923
703;23ºC, 6kV, 0.2s-1, 200%;296,15;6000;0,2;2,65;796177,4473
703;23ºC, 6kV, 0.2s-1, 200%;296,15;6000;0,2;2,6;764878,883
703;23ºC, 6kV, 0.2s-1, 200%;296,15;6000;0,2;2,55;736023,8388
703;23ºC, 6kV, 0.2s-1, 200%;296,15;6000;0,2;2,5;709139,3538
703;23ºC, 6kV, 0.2s-1, 200%;296,15;6000;0,2;2,45;682377,2829
703;23ºC, 6kV, 0.2s-1, 200%;296,15;6000;0,2;2,4;652977,4598
703;23ºC, 6kV, 0.2s-1, 200%;296,15;6000;0,2;2,35;625329,4006
703;23ºC, 6kV, 0.2s-1, 200%;296,15;6000;0,2;2,3;597652,0301
703;23ºC, 6kV, 0.2s-1, 200%;296,15;6000;0,2;2,25;572272,9776
703;23ºC, 6kV, 0.2s-1, 200%;296,15;6000;0,2;2,2;544650,6669
703;23ºC, 6kV, 0.2s-1, 200%;296,15;6000;0,2;2,15;514763,1733
703;23ºC, 6kV, 0.2s-1, 200%;296,15;6000;0,2;2,1;486954,806
703;23ºC, 6kV, 0.2s-1, 200%;296,15;6000;0,2;2,05;460743,3031
703;23ºC, 6kV, 0.2s-1, 200%;296,15;6000;0,2;2;430928,1425
703;23ºC, 6kV, 0.2s-1, 200%;296,15;6000;0,2;1,95;400732,0513
703;23ºC, 6kV, 0.2s-1, 200%;296,15;6000;0,2;1,9;369882,8205
703;23ºC, 6kV, 0.2s-1, 200%;296,15;6000;0,2;1,85;338986,8939
703;23ºC, 6kV, 0.2s-1, 200%;296,15;6000;0,2;1,8;317773,3847
703;23ºC, 6kV, 0.2s-1, 200%;296,15;6000;0,2;1,75;274283,8742
703;23ºC, 6kV, 0.2s-1, 200%;296,15;6000;0,2;1,7;233447,7417
703;23ºC, 6kV, 0.2s-1, 200%;296,15;6000;0,2;1,65;197788,2954
703;23ºC, 6kV, 0.2s-1, 200%;296,15;6000;0,2;1,6;159001,2304
703;23ºC, 6kV, 0.2s-1, 200%;296,15;6000;0,2;1,55;117904,5253
703;23ºC, 6kV, 0.2s-1, 200%;296,15;6000;0,2;1,5;72943,39592
703;23ºC, 6kV, 0.2s-1, 200%;296,15;6000;0,2;1,45;30479,30658
704;50ºC, 6kV, 0.2s-1, 200%;323,15;6000;0,2;1;0
704;50ºC, 6kV, 0.2s-1, 200%;323,15;6000;0,2;1,05;0
704;50ºC, 6kV, 0.2s-1, 200%;323,15;6000;0,2;1,1;80296,32909
704;50ºC, 6kV, 0.2s-1, 200%;323,15;6000;0,2;1,15;144462,4284
704;50ºC, 6kV, 0.2s-1, 200%;323,15;6000;0,2;1,2;183798,6814
704;50ºC, 6kV, 0.2s-1, 200%;323,15;6000;0,2;1,25;231122,3773
704;50ºC, 6kV, 0.2s-1, 200%;323,15;6000;0,2;1,3;268398,1589
704;50ºC, 6kV, 0.2s-1, 200%;323,15;6000;0,2;1,35;297668,4284
704;50ºC, 6kV, 0.2s-1, 200%;323,15;6000;0,2;1,4;325821,6992
704;50ºC, 6kV, 0.2s-1, 200%;323,15;6000;0,2;1,45;350722,6803
704;50ºC, 6kV, 0.2s-1, 200%;323,15;6000;0,2;1,5;372639,4177
704;50ºC, 6kV, 0.2s-1, 200%;323,15;6000;0,2;1,55;389842,1222
704;50ºC, 6kV, 0.2s-1, 200%;323,15;6000;0,2;1,6;406937,9958
704;50ºC, 6kV, 0.2s-1, 200%;323,15;6000;0,2;1,65;424554,4814
704;50ºC, 6kV, 0.2s-1, 200%;323,15;6000;0,2;1,7;440979,6903
704;50ºC, 6kV, 0.2s-1, 200%;323,15;6000;0,2;1,75;454311,4895
704;50ºC, 6kV, 0.2s-1, 200%;323,15;6000;0,2;1,8;466048,8498
704;50ºC, 6kV, 0.2s-1, 200%;323,15;6000;0,2;1,85;478899,3659
704;50ºC, 6kV, 0.2s-1, 200%;323,15;6000;0,2;1,9;484962,5969
704;50ºC, 6kV, 0.2s-1, 200%;323,15;6000;0,2;1,95;498218,6389
704;50ºC, 6kV, 0.2s-1, 200%;323,15;6000;0,2;2;506284,3291
704;50ºC, 6kV, 0.2s-1, 200%;323,15;6000;0,2;2,05;513985,7785
704;50ºC, 6kV, 0.2s-1, 200%;323,15;6000;0,2;2,1;521059,213
704;50ºC, 6kV, 0.2s-1, 200%;323,15;6000;0,2;2,15;530161,2588
704;50ºC, 6kV, 0.2s-1, 200%;323,15;6000;0,2;2,2;538316,648
704;50ºC, 6kV, 0.2s-1, 200%;323,15;6000;0,2;2,25;545591,1694
704;50ºC, 6kV, 0.2s-1, 200%;323,15;6000;0,2;2,3;552459,0353
704;50ºC, 6kV, 0.2s-1, 200%;323,15;6000;0,2;2,35;560503,5127
704;50ºC, 6kV, 0.2s-1, 200%;323,15;6000;0,2;2,4;563699,5656
704;50ºC, 6kV, 0.2s-1, 200%;323,15;6000;0,2;2,45;573973,7025
704;50ºC, 6kV, 0.2s-1, 200%;323,15;6000;0,2;2,5;579684,671
704;50ºC, 6kV, 0.2s-1, 200%;323,15;6000;0,2;2,55;583567,6818
704;50ºC, 6kV, 0.2s-1, 200%;323,15;6000;0,2;2,6;590593,5839
704;50ºC, 6kV, 0.2s-1, 200%;323,15;6000;0,2;2,65;598853,866
704;50ºC, 6kV, 0.2s-1, 200%;323,15;6000;0,2;2,7;605078,6022
704;50ºC, 6kV, 0.2s-1, 200%;323,15;6000;0,2;2,75;610825,6319
704;50ºC, 6kV, 0.2s-1, 200%;323,15;6000;0,2;2,8;625817,8823
704;50ºC, 6kV, 0.2s-1, 200%;323,15;6000;0,2;2,85;631548,649
704;50ºC, 6kV, 0.2s-1, 200%;323,15;6000;0,2;2,9;635616,0865
704;50ºC, 6kV, 0.2s-1, 200%;323,15;6000;0,2;2,95;645265,6093
704;50ºC, 6kV, 0.2s-1, 200%;323,15;6000;0,2;3;645265,6093
704;50ºC, 6kV, 0.2s-1, 200%;323,15;6000;0,2;2,95;608483,121
704;50ºC, 6kV, 0.2s-1, 200%;323,15;6000;0,2;2,9;581920,9041
704;50ºC, 6kV, 0.2s-1, 200%;323,15;6000;0,2;2,85;558166,6106
704;50ºC, 6kV, 0.2s-1, 200%;323,15;6000;0,2;2,8;541061,2771
704;50ºC, 6kV, 0.2s-1, 200%;323,15;6000;0,2;2,75;523405,0261
704;50ºC, 6kV, 0.2s-1, 200%;323,15;6000;0,2;2,7;498302,4743
704;50ºC, 6kV, 0.2s-1, 200%;323,15;6000;0,2;2,65;478747,319
704;50ºC, 6kV, 0.2s-1, 200%;323,15;6000;0,2;2,6;458960,5381
704;50ºC, 6kV, 0.2s-1, 200%;323,15;6000;0,2;2,55;446416,698
704;50ºC, 6kV, 0.2s-1, 200%;323,15;6000;0,2;2,5;429385,6221
704;50ºC, 6kV, 0.2s-1, 200%;323,15;6000;0,2;2,45;410368,2685
704;50ºC, 6kV, 0.2s-1, 200%;323,15;6000;0,2;2,4;389802,2056
704;50ºC, 6kV, 0.2s-1, 200%;323,15;6000;0,2;2,35;378235,1995
704;50ºC, 6kV, 0.2s-1, 200%;323,15;6000;0,2;2,3;362066,0556
704;50ºC, 6kV, 0.2s-1, 200%;323,15;6000;0,2;2,25;342106,0453
704;50ºC, 6kV, 0.2s-1, 200%;323,15;6000;0,2;2,2;327099,2191
704;50ºC, 6kV, 0.2s-1, 200%;323,15;6000;0,2;2,15;312456,0627
704;50ºC, 6kV, 0.2s-1, 200%;323,15;6000;0,2;2,1;295051,2478
704;50ºC, 6kV, 0.2s-1, 200%;323,15;6000;0,2;2,05;276121,594
704;50ºC, 6kV, 0.2s-1, 200%;323,15;6000;0,2;2;258208,8142
704;50ºC, 6kV, 0.2s-1, 200%;323,15;6000;0,2;1,95;244048,0126
704;50ºC, 6kV, 0.2s-1, 200%;323,15;6000;0,2;1,9;221576,1689
704;50ºC, 6kV, 0.2s-1, 200%;323,15;6000;0,2;1,85;200639,3573
704;50ºC, 6kV, 0.2s-1, 200%;323,15;6000;0,2;1,8;176995,4212
704;50ºC, 6kV, 0.2s-1, 200%;323,15;6000;0,2;1,75;159783,6201
704;50ºC, 6kV, 0.2s-1, 200%;323,15;6000;0,2;1,7;136762,8602
704;50ºC, 6kV, 0.2s-1, 200%;323,15;6000;0,2;1,65;112570,2512
704;50ºC, 6kV, 0.2s-1, 200%;323,15;6000;0,2;1,6;89113,02339
704;50ºC, 6kV, 0.2s-1, 200%;323,15;6000;0,2;1,55;62592,92896
704;50ºC, 6kV, 0.2s-1, 200%;323,15;6000;0,2;1,5;35676,2593
704;50ºC, 6kV, 0.2s-1, 200%;323,15;6000;0,2;1,45;738,6490275
